Repository: Rxyxs/flotation-plant-silica-soft-sensor

**[English](README.md) | [Español](README.es.md)**

## What I found

| Finding | Evidence |
|---|---|
| **A high R² here comes from the validation, not the model** | The same XGBoost scores R² 0.83 on random 20-second rows with the iron in the concentrate as an input (it comes from the same lab sample as the silica), 0.46 without it, 0.28 on random hours, and -0.43 on hours in time order: worse than predicting the average. |
| **A pure soft sensor does not work on this plant** | With process variables only, Ridge improves on the training average by 4% of the squared error (Diebold-Mariano p = 0.30, no detectable gain) and XGBoost and CatBoost are 26-27% worse than it. |
| **Recent lab results are what carries the signal** | Adding the last lab result known two hours earlier, Ridge reaches RMSE 0.842 points of silica against 0.932 for persistence (repeating that last result), 10% lower (p < 0.001), and 37% below the error of the average. The tree models gain less and XGBoost does not beat persistence. |
| **Four models, four answers** | For the 40 hours with the most silica in the last five weeks, each of four models trained on different stretches of history promises to cut silica by 0.28 to 0.43 points by moving the four controls at most 10%; they agree on the direction of the move in only 10% (pulp density) to 52% (amine) of the hours, and for pH the oldest model says down while the other three say up. |
| **Two optimizers agreeing proves nothing** | A genetic algorithm and differential evolution find the same optimum on the same model (median difference 0.00 points). The first version of this project used that agreement as validation; it only shows that the optimizers work, not that the model is right. |
| **The likely reason: operators react to the silica** | The amine dose correlates more with the silica measured two hours *earlier* (0.23) than with the silica of the same hour (0.15). A model then reads a high dose as a sign of high silica and recommends less amine, the opposite of what amine does in reverse flotation, where it is the collector that floats the silica. |

## The data

[Quality Prediction in a Mining Process](https://www.kaggle.com/datasets/edumagalhaes/quality-prediction-in-a-mining-process) (Kaggle, `edumagalhaes`, license CC0-1.0, downloaded on 2026-10-08): 737,453 rows from a reverse cationic flotation plant for **iron ore**, 10 March to 9 September 2017. Process variables (starch and amine flow, pulp flow, pH and density, air flow and level of seven columns) are sampled every 20 seconds; the iron and silica of the feed and of the concentrate come from the lab. The goal is the silica in the concentrate, the impurity the plant wants low.

This is not copper and not Chile: public flotation data from a Chilean copper plant does not exist, and this is the most complete real flotation dataset that is open. The questions (what can be predicted from the plant's own sensors, and whether a model can choose reagent doses) are the same for a copper plant.

What the file needed before any model, all handled in `src/data.py` and tested:

- **Timestamps only carry the hour.** The 180 readings of each hour share one timestamp, so the unit of analysis is the hour: 4,097 hours, with means and standard deviations of the 20-second readings.
- **Part of the silica is interpolated.** In 310 hours it changes inside the hour and 232 hours lie on perfectly straight lines between two values; together, 328 hours are not lab results and are never used as a target.
- **The feed assay is not hourly.** It changes in only 7.5% of the hours and once stays the same for 792 hours (33 days), so it enters as "last assay" plus how old that assay is.
- **One 13-day gap** (319 hours) in March 2017. Lags never cross it.
- **The iron in the concentrate is never an input**: it is the same lab sample as the silica (correlation -0.80) and is not known before it.
The target, hour by hour: lab results in blue, interpolated hours (excluded) in red. Silica averages 2.3% with a standard deviation of 1.1 points and a one-hour autocorrelation of 0.77, which is what makes random splits so flattering.

## 1. Where a high R² comes from
The same XGBoost model under four protocols. Random 20-second rows put readings from the same hour, with the same lab value, in both training and test; adding the iron in the concentrate hands the model the answer's twin. Shuffling hours still mixes neighbours with nearly the same silica. Only time order asks the question a plant cares about, and there the model loses to the average in three of five folds.

## 2. What can be predicted

Five expanding folds in time order, 674 hours each, with 24 hours between training and test so the autocorrelation cannot carry the answer across. Only measured hours are trained on or scored (3,114 scored). The lab result is assumed to arrive two hours after the sample; with a faster lab, persistence would be harder to beat.

File: outputs/results.json
{
  "data": {
    "rows": 737453,
    "first_hour": "2017-03-10 01:00:00",
    "last_hour": "2017-09-09 23:00:00",
    "hours": 4097,
    "measured_hours": 3769,
    "interpolated_hours": 328,
    "largest_gap_hours": 319,
    "longest_unchanged_feed_assay_hours": 792,
    "silica_mean": 2.326753722235782,
    "silica_sd": 1.124645725152056,
    "silica_autocorrelation_1h": 0.7747423960516471,
    "iron_vs_silica_concentrate_corr": -0.8012080236391909
  },
  "lab_delay_hours": 2,
  "validation_protocols_r2": {
    "random 20-second rows, with iron in the concentrate": 0.8309245655099916,
    "random 20-second rows": 0.45537120289026844,
    "random hours": 0.2777906696777907,
    "hours in time order": -0.4260806762128178,
    "hours in time order, per fold": [
      -0.49666985899545923,
      -1.4915631741702495,
      0.03981692814362581,
      -0.2074337840569065,
      0.02544650801490067
    ]
  },
  "walk_forward": {
    "summary": {
      "Training mean": {
        "rmse": 1.0613769162399216,
        "rmse_per_fold": [
          1.2220440507753578,
          1.0938991752948692,
          1.0127969352631334,
          0.9619982194434548,
          1.0175047966534687
        ],
        "skill_vs_mean": 0.0
      },
      "Persistence (lab, 2 h old)": {
        "rmse": 0.9324590592826469,
        "rmse_per_fold": [
          1.0848020573344808,
          0.7493900975411157,
          0.9678116349427679,
          0.9264234490154916,
          0.92726255267004
        ],
        "skill_vs_mean": 0.22817246247280387
      },
      "Ridge (process)": {
        "rmse": 1.0399388332974968,
        "rmse_per_fold": [
          1.2797440293539109,
          0.9234528950517805,
          0.9772971795481806,
          1.0049360004909342,
          1.0154542018566672
        ],
        "skill_vs_mean": 0.03998876451771416
      },
      "XGBoost (process)": {
        "rmse": 1.1974387449994073,
        "rmse_per_fold": [
          1.366767693878306,
          1.527228372398239,
          0.9838777497145083,
          1.035164496436492,
          0.9746052355258057
        ],
        "skill_vs_mean": -0.2728210136056668
      },
      "CatBoost (process)": {
        "rmse": 1.1933573200900784,
        "rmse_per_fold": [
          1.280661821104749,
          1.5929144356584597,
          0.9664849403502412,
          1.018120595837314,
          0.9801444362287616
        ],
        "skill_vs_mean": -0.26415907567983066
      },
      "Ridge (process + lab)": {
        "rmse": 0.8421425416232464,
        "rmse_per_fold": [
          1.0299399922492032,
          0.718121620541462,
          0.834023610622928,
          0.8053325091882945,
          0.8214684950435513
        ],
        "skill_vs_mean": 0.37044752237461764
      },
      "XGBoost (process + lab)": {
        "rmse": 0.9487764983126432,
        "rmse_per_fold": [
          1.1324067965392473,
          0.9781388741227521,
          0.82240063033395,
          0.9587426294889386,
          0.8431602997809708
        ],
        "skill_vs_mean": 0.20092312788633404
      },
      "CatBoost (process + lab)": {
        "rmse": 0.9051235561538984,
        "rmse_per_fold": [
          1.0899772871206823,
          0.9048057736848976,
          0.8357163383103752,
          0.8667665460415064,
          0.8271393596065583
        ],
        "skill_vs_mean": 0.27276217468570385
      }
    },
    "fold_sizes": [
      [
        655,
        674
      ],
      [
        1329,
        674
      ],
      [
        2003,
        674
      ],
      [
        2677,
        674
      ],
      [
        3351,
        674
      ]
    ],
    "scored_hours": 3114
  },
  "diebold_mariano": {
    "ridge_lab_vs_persistence": {
      "statistic": -5.813122745270738,
      "p_value": 6.13180653878066e-09,
      "mean_difference": -0.1602758368266173
    },
    "ridge_process_vs_mean": {
      "statistic": -1.034511502691124,
      "p_value": 0.30089710216990306,
      "mean_difference": -0.04504818132680688
    }
  },
  "operator_reaction": {
    "amine_vs_silica_same_hour": 0.15109668515240832,
    "amine_vs_silica_2h_before": 0.2325963560098034,
    "amine_change_vs_previous_silica_change": -0.03380103296761694
  },
  "recommendations": {
    "hours": 40,
    "surrogates": 4,
    "mean_change_pct": {
      "Starch Flow": [
        -1.2540387075636064,
        0.08747885792927498,
        0.743270931827182,
        2.206252748681388
      ],
      "Amina Flow": [
        -1.65351038441486,
        -2.7881302097838603,
        -5.245170060516794,
        -7.04775416852266
      ],
      "Ore Pulp pH": [
        -3.051920450954551,
        3.905169226241254,
        4.798128920653429,
        3.8394586516223526
      ],
      "Ore Pulp Density": [
        -7.335669293896091,
        2.296774865970431,
        2.562725751109658,
        1.8979386635442
      ]
    },
    "direction_agreement": {
      "Starch Flow": 0.35,
      "Amina Flow": 0.525,
      "Ore Pulp pH": 0.35,
      "Ore Pulp Density": 0.1
    },
    "predicted_drop_median": [
      0.4293350577354431,
      0.282240629196167,
      0.3279719948768616,
      0.3275717496871948
    ],
    "ga_minus_de_median": 0.0,
    "ga_minus_de_max_abs": 0.169836163520813,
    "max_step": 0.1
  }
}
